Repository: firemodels/fds

## Fire Dynamics Simulator and Smokeview

# Dummy commit to test PR security.

*Continuous Integration. Continuous Improvement.*

Fire Dynamics Simulator ([FDS](https://github.com/firemodels/fds)) is a large-eddy simulation (LES) code for low-speed flows, with an emphasis on smoke and heat transport from fires.

Smokeview ([SMV](https://github.com/firemodels/smv)) is a visualization program used to display the output of FDS and [CFAST](https://github.com/firemodels/cfast) simulations.

For more information, including a link to our discussion forum, please visit the [FDS-SMV website](https://pages.nist.gov/fds-smv/).

Here is a link to our [Firebot Build Status](https://pages.nist.gov/fds-smv/firebot_status.html).

Here is a link to [contributing](https://github.com/firemodels/fds/blob/master/CONTRIBUTING.md) to the FDS and Smokeview project.

Here are some other useful links:

[FDS-SMV Downloads (includes Release Documentation)](https://github.com/firemodels/fds/releases)

[Smokeview Downloads](https://github.com/firemodels/smv/releases)

[Discussions](https://github.com/firemodels/fds/discussions)

[FDS Issues](https://github.com/firemodels/fds/issues)

[Smokeview Issues](https://github.com/firemodels/smv/issues)

[Nightly Builds (includes Documentation)](https://github.com/firemodels/test_bundles/releases/tag/FDS_TEST)

Pull requests welcome!

Publically available test reports may be found [here](https://drive.google.com/drive/folders/0B-EZ4HlrI6VDT2R5SjNFOGtIdTg).

File: Validation/Scaling_Pyrolysis/FDS_Input_Files/Build_Input_Files/material_properties.tex
\begin{table}[!h]
\caption[Properties of Aalto Woods]{Properties of Aalto Woods~\cite{Rinta-Paavola:2023}.}
\centering
\begin{tabular}{|p{4.5cm}|p{1.0cm}|p{1.0cm}|p{1.0cm}|p{1.4cm}|p{0.8cm}|p{1.0cm}|p{1.0cm}|c|}
\hline
            & \centering$\Delta$& \centering$\rho$& \centering$k$& \centering$c_{p}$& \centering$\varepsilon$& \centering$T_{\mathrm{ign}}^{a}$&\centering$\Delta H_{c}$& $Y_{s}^{b}$$ \\
Material    & \centering$\mathrm{\left(mm\right)}$ & $\mathrm{\left(\frac{kg}{m^{3}}\right)}$ & $\mathrm{\left(\frac{W}{m\cdot K}\right)}$ & $\mathrm{\left(\frac{kJ}{(kg\cdot K}\right)}$ & $\mathrm{( - )}$ &  ($\mathrm{^{\circ}C}$)   & $\left(\mathrm{\frac{MJ}{kg}}\right)$ & $\mathrm{\left(\frac{g}{g}\right)}$ \\ \hline
\hline
Pine Flaming                                      & 20.0 & 493 & 0.10 & 0.906 & 0.90 & 485 & 13.8 & 0.015 \\\hline
Spruce Flaming                                    & 20.0 & 408 & 0.06 & 0.906 & 0.90 & 487 & 13.8 & 0.015 \\\hline
\end{tabular}
\label{Properties_Aalto_Woods_All}
\end{table}


\footnotesize{$^a$ $T_{\mathrm{ign}}$ is calculated based on $k$, $
ho$, $c_{p}$, with measured times to ignition. Cases where thermal properties were not measured used assumed values.}\\
\footnotesize{$^b$ $Y_[s}$ fixed at 0.05 when measurements were not available.}\\
\begin{table}[!h]
\caption[Properties of FAA Polymers]{Properties of FAA Polymers~\cite{Stoliarov:CF2009,Stoliarov:FM2012}.}
\centering
\begin{tabular}{|p{4.5cm}|p{1.0cm}|p{1.0cm}|p{1.0cm}|p{1.4cm}|p{0.8cm}|p{1.0cm}|p{1.0cm}|c|}
\hline
            & \centering$\Delta$& \centering$\rho$& \centering$k$& \centering$c_{p}$& \centering$\varepsilon$& \centering$T_{\mathrm{ign}}^{a}$&\centering$\Delta H_{c}$& $Y_{s}^{b}$$ \\
Material    & \centering$\mathrm{\left(mm\right)}$ & $\mathrm{\left(\frac{kg}{m^{3}}\right)}$ & $\mathrm{\left(\frac{W}{m\cdot K}\right)}$ & $\mathrm{\left(\frac{kJ}{(kg\cdot K}\right)}$ & $\mathrm{( - )}$ &  ($\mathrm{^{\circ}C}$)   & $\left(\mathrm{\frac{MJ}{kg}}\right)$ & $\mathrm{\left(\frac{g}{g}\right)}$ \\ \hline
\hline
HDPE                                              & 8.1,27.0,3.2 & 860 & 0.29 & 3.500 & 0.92 & 410 & 47.5 & 0.060 \\\hline
HIPS                                              & 8.1,27.0,3.2 & 950 & 0.22 & 2.000 & 0.86 & 425 & 39.2 & 0.164 \\\hline
PBT                                               & 4.0 & 1300 & 0.29 & 2.230 & 0.88 & 291 & 19.5 & 0.020 \\\hline
PBTGF                                             & 4.0 & 1520 & 0.36 & 1.680 & 0.87 & 235 & 19.5 & 0.020 \\\hline
PC                                                & 9.0,3.0,5.5 & 1180 & 0.22 & 1.900 & 0.90 & 530 & 25.6 & 0.112 \\\hline
PEEK                                              & 3.9 & 1300 & 0.28 & 2.050 & 0.90 & 463 & 22.8 & 0.020 \\\hline
PMMA                                              & 8.1,27.0,3.2 & 1100 & 0.20 & 2.200 & 0.85 & 373 & 33.5 & 0.022 \\\hline
PVC                                               & 9.0,3.0,6.0 & 1430 & 0.17 & 1.550 & 0.90 & 435 & 36.5 & 0.172 \\\hline
\end{tabular}
\label{Properties_FAA_Polymers_All}
\end{table}


\footnotesize{$^a$ $T_{\mathrm{ign}}$ is calculated based on $k$, $
ho$, $c_{p}$, with measured times to ignition. Cases where thermal properties were not measured used assumed values.}\\
\footnotesize{$^b$ $Y_[s}$ fixed at 0.05 when measurements were not available.}\\
\begin{table}[!h]
\caption[Properties of FPL Materials]{Properties of FPL Materials~\cite{FPL:Fire_Database}.}
\centering
\begin{tabular}{|p{4.5cm}|p{1.0cm}|p{1.0cm}|p{1.0cm}|p{1.0cm}|p{1.0cm}|c|}
\hline
            & \centering$\Delta$& \centering$\rho$& \centering$T_{\mathrm{ign}}^{a}$&\centering$\Delta H_{c}$&\centering$Y_{s}^{b}$$ & Test \# \\
Material    & \centering$\mathrm{\left(mm\right)}$ & $\mathrm{\left(\frac{kg}{m^{3}}\right)}$ &  ($\mathrm{^{\circ}C}$)   & $\left(\mathrm{\frac{MJ}{kg}}\right)$ & $\mathrm{\left(\frac{g}{g}\right)}$ & $\mathrm{( - )}$  \\ \hline
\hline
Hardboard                                         & 7.2 & 972 & 410 & 14.5 & 0.007 & FPL,materials \\\hline
Lumber Redoak                                     & 19.8 & 775 & 434 & 10.9 & 0.004 & FPL,materials \\\hline
OSB                                               & 11.5 & 754 & 406 & 13.1 & 0.010 & FPL,materials \\\hline
Plywood Douglas Fir                               & 11.8 & 482 & 398 & 12.6 & 0.007 & FPL,materials \\\hline
Plywood Douglas Fir FRT                           & 12.5 & 604 & 361 & 7.3 & 0.002 & FPL,materials \\\hline
Plywood Oak                                       & 12.7 & 502 & 446 & 12.4 & 0.001 & FPL,materials \\\hline
Plywood Southern Pine FRT                         & 11.2 & 741 & 505 & 7.4 & 0.001 & FPL,materials \\\hline
Waferboard                                        & 13.0 & 712 & 425 & 13.3 & 0.010 & FPL,materials \\\hline
\end{tabular}
\label{Properties_FPL_Materials_All}
\end{table}


\footnotesize{$^a$ $T_{\mathrm{ign}}$ is calculated based on $k$, $
ho$, $c_{p}$, with measured times to ignition. Cases where thermal properties were not measured used assumed values.}\\
\footnotesize{$^b$ $Y_[s}$ fixed at 0.05 when measurements were not available.}\\
\begin{table}[!h]
\caption[Properties of FSRI Materials, other materials]{Properties of FSRI Materials, other materials ~\cite{McKinnon:FSRI2023_Data}.}
\centering
\begin{tabular}{|p{4.5cm}|p{1.0cm}|p{1.0cm}|p{1.0cm}|p{1.4cm}|p{0.8cm}|p{1.0cm}|p{1.0cm}|c|}
\hline
            & \centering$\Delta$& \centering$\rho$& \centering$k$& \centering$c_{p}$& \centering$\varepsilon$& \centering$T_{\mathrm{ign}}^{a}$&\centering$\Delta H_{c}$& $Y_{s}^{b}$$ \\
Material    & \centering$\mathrm{\left(mm\right)}$ & $\mathrm{\left(\frac{kg}{m^{3}}\right)}$ & $\mathrm{\left(\frac{W}{m\cdot K}\right)}$ & $\mathrm{\left(\frac{kJ}{(kg\cdot K}\right)}$ & $\mathrm{( - )}$ &  ($\mathrm{^{\circ}C}$)   & $\left(\mathrm{\frac{MJ}{kg}}\right)$ & $\mathrm{\left(\frac{g}{g}\right)}$ \\ \hline
\hline
Asphalt Shingle                                   & 3.0 & 1219 & 0.08 & 1.007 & 1.00 & 520 & 36.6 & 0.117 \\\hline
Cellulose Insulation                              & 37.7 & 68 & 0.05 & 1.741 & 1.00 & 592 & 11.9 & 0.001 \\\hline
Cotton Rug                                        & 6.1 & 263 & 0.07 & 1.564 & 1.00 & 522 & 19.4 & 0.018 \\\hline
Cotton Sheet                                      & 0.2 & 550 & 0.03 & 1.451 & 1.00 & 450 & 14.7 & 0.001 \\\hline
EPDM Membrane                                     & 7.8 & 1200 & 0.14 & 1.459 & 1.00 & 459 & 35.2 & 0.161 \\\hline
Excelsior                                         & 2.0 & 360 & 0.03 & 1.383 & 1.00 & 470 & 13.7 & 0.013 \\\hline
FDNY LDF                                          & 12.6 & 214 & 0.06 & 1.349 & 1.00 & 503 & 16.6 & 0.003 \\\hline
FRP Panel                                         & 6.4 & 524 & 0.12 & 1.656 & 1.00 & 514 & 27.3 & 0.069 \\\hline
Face Shield                                       & 19.3 & 664 & 0.07 & 1.351 & 1.00 & 578 & 14.1 & 0.002 \\\hline
Feather Pillow Feathers                           & 0.8 & 671 & 0.03 & 1.485 & 1.00 & 456 & 8.2 & 0.007 \\\hline
Fiberglass Insulation R30 Paper Faced             & 2.0 & 360 & 0.03 & 1.383 & 1.00 & 470 & 13.7 & 0.013 \\\hline
Gypsum Wallboard                                  & 13.0 & 591 & 0.15 & 1.099 & 1.00 & 448 & 6.3 & 0.001 \\\hline
Hemp Sheet                                        & 0.4 & 523 & 0.04 & 1.789 & 1.00 & 410 & 17.0 & 0.001 \\\hline
House Wrap                                        & 0.1 & 714 & 0.15 & 1.569 & 1.00 & 484 & 1.5 & 0.052 \\\hline
Latex Pillow Foam                                 & 3.3 & 677 & 0.13 & 1.578 & 1.00 & 440 & 32.8 & 0.094 \\\hline
Lightweight Gypsum Wallboard                      & 12.9 & 494 & 0.13 & 1.147 & 1.00 & 547 & 8.1 & 0.001 \\\hline
Overstuffed Chair Assembly                        & 4.2 & 379 & 0.10 & 1.469 & 1.00 & 478 & 24.9 & 0.026 \\\hline
PE Foam Pipe Insulation                           & 14.3 & 35 & 0.06 & 2.581 & 1.00 & 579 & 43.9 & 0.058 \\\hline
Polyisocyanurate Foam Board                       & 13.7 & 52 & 0.04 & 1.465 & 1.00 & 589 & 23.5 & 0.001 \\\hline
Pressure Treated Deck                             & 19.3 & 664 & 0.07 & 1.351 & 1.00 & 578 & 14.1 & 0.002 \\\hline
Roof Felt                                         & 1.1 & 726 & 0.06 & 1.743 & 1.00 & 394 & 28.3 & 0.067 \\\hline
Rubber Band                                       & 4.7 & 404 & 0.10 & 1.553 & 1.00 & 549 & 33.5 & 0.001 \\\hline
Rubber Foam Pipe Insulation                       & 12.8 & 52 & 0.04 & 1.465 & 1.00 & 587 & 19.5 & 0.061 \\\hline
Rug Pad                                           & 4.1 & 176 & 0.05 & 1.100 & 1.00 & 540 & 27.9 & 0.055 \\\hline
Wool Rug                                          & 16.6 & 226 & 0.06 & 1.330 & 1.00 & 502 & 21.0 & 0.010 \\\hline
XPS Foam Board                                    & 27.1 & 28 & 0.03 & 1.380 & 1.00 & 671 & 33.8 & 0.104 \\\hline
\end{tabular}
\label{Properties_FSRI_Materials_Others}
\end{table}


\footnotesize{$^a$ $T_{\mathrm{ign}}$ is calculated based on $k$, $
ho$, $c_{p}$, with measured times to ignition. Cases where thermal properties were not measured used assumed values.}\\
\footnotesize{$^b$ $Y_[s}$ fixed at 0.05 when measurements were not available.}\\
\begin{table}[!h]
\caption[Properties of FSRI Materials, polymer materials]{Properties of FSRI Materials, polymer materials ~\cite{McKinnon:FSRI2023_Data}.}
\centering
\begin{tabular}{|p{4.5cm}|p{1.0cm}|p{1.0cm}|p{1.0cm}|p{1.4cm}|p{0.8cm}|p{1.0cm}|p{1.0cm}|c|}
\hline
            & \centering$\Delta$& \centering$\rho$& \centering$k$& \centering$c_{p}$& \centering$\varepsilon$& \centering$T_{\mathrm{ign}}^{a}$&\centering$\Delta H_{c}$& $Y_{s}^{b}$$ \\
Material    & \centering$\mathrm{\left(mm\right)}$ & $\mathrm{\left(\frac{kg}{m^{3}}\right)}$ & $\mathrm{\left(\frac{W}{m\cdot K}\right)}$ & $\mathrm{\left(\frac{kJ}{(kg\cdot K}\right)}$ & $\mathrm{( - )}$ &  ($\mathrm{^{\circ}C}$)   & $\left(\mathrm{\frac{MJ}{kg}}\right)$ & $\mathrm{\left(\frac{g}{g}\right)}$ \\ \hline
\hline
ABS                                               & 3.0 & 1100 & 0.39 & 1.346 & 1.00 & 388 & 35.4 & 0.102 \\\hline
Black PMMA                                        & 8.7 & 1182 & 0.15 & 1.478 & 1.00 & 436 & 29.5 & 0.006 \\\hline
Cotton Raw                                        & 2.4 & 664 & 0.07 & 1.351 & 1.00 & 388 & 17.3 & 0.088 \\\hline
HDPE                                              & 3.2 & 971 & 0.30 & 1.923 & 1.00 & 481 & 49.1 & 0.026 \\\hline
HIPS                                              & 3.0 & 1067 & 0.13 & 1.351 & 1.00 & 499 & 35.9 & 0.111 \\\hline
High Temperature Scba Facepiece                   & 37.2 & 737 & 0.12 & 1.283 & 1.00 & 527 & 14.2 & 0.001 \\\hline
LDPE                                              & 3.2 & 927 & 0.22 & 2.600 & 1.00 & 420 & 48.9 & 0.026 \\\hline
Memory Foam Carpet Pad                            & 12.4 & 134 & 0.04 & 1.872 & 1.00 & 486 & 30.6 & 0.024 \\\hline
Nylon                                             & 3.4 & 1070 & 0.15 & 1.836 & 1.00 & 533 & 36.3 & 0.020 \\\hline
Nylon Carpet High Pile                            & 13.7 & 188 & 0.06 & 1.528 & 1.00 & 615 & 36.0 & 0.049 \\\hline
Overstuffed Chair Polyester Batting               & 1.5 & 404 & 0.10 & 1.553 & 1.00 & 596 & 17.6 & 0.051 \\\hline
Overstuffed Chair Polyester Fabric                & 0.5 & 360 & 0.03 & 1.383 & 1.00 & 571 & 19.6 & 0.054 \\\hline
Overstuffed Chair Polyurethane Foam               & 0.8 & 927 & 0.22 & 2.600 & 1.00 & 173 & 29.2 & 0.014 \\\hline
PC                                                & 5.3 & 1220 & 0.18 & 1.263 & 1.00 & 451 & 26.2 & 0.090 \\\hline
PET                                               & 6.5 & 1401 & 0.19 & 1.171 & 1.00 & 527 & 19.9 & 0.049 \\\hline
PETG                                              & 2.6 & 1314 & 0.16 & 1.245 & 1.00 & 529 & 23.8 & 0.040 \\\hline
PMMA                                              & 2.8 & 1182 & 0.15 & 1.478 & 1.00 & 440 & 26.8 & 0.014 \\\hline
PP                                                & 3.2 & 887 & 0.15 & 1.920 & 1.00 & 460 & 48.6 & 0.040 \\\hline
PVC                                               & 3.2 & 1388 & 0.14 & 1.076 & 1.00 & 506 & 11.8 & 0.068 \\\hline
Pallet Wood                                       & 3.0 & 1067 & 0.13 & 1.351 & 1.00 & 499 & 35.9 & 0.111 \\\hline
PlasticC                                          & 3.0 & 1058 & 0.12 & 1.365 & 1.00 & 499 & 35.3 & 0.121 \\\hline
Plastic Laminate Countertop                       & 37.2 & 737 & 0.12 & 1.283 & 1.00 & 527 & 14.2 & 0.001 \\\hline
Plywood                                           & 8.7 & 1182 & 0.15 & 1.478 & 1.00 & 436 & 29.5 & 0.006 \\\hline
Polyester Bed Skirt                               & 1.2 & 432 & 0.02 & 1.611 & 1.00 & 614 & 19.6 & 0.040 \\\hline
Polyester Microfiber Sheet                        & 1.0 & 457 & 0.02 & 2.084 & 1.00 & 609 & 20.5 & 0.036 \\\hline
Polyolefin Carpet Low Pile                        & 7.2 & 214 & 0.06 & 1.349 & 1.00 & 501 & 40.3 & 0.074 \\\hline
Rebond Foam Carpet Pad                            & 9.0 & 86 & 0.04 & 1.820 & 1.00 & 520 & 33.3 & 0.025 \\\hline
Vinyl Plank Flooring                              & 2.4 & 664 & 0.07 & 1.351 & 1.00 & 388 & 17.3 & 0.088 \\\hline
Vinyl Siding                                      & 1.2 & 1377 & 0.10 & 1.096 & 1.00 & 534 & 10.6 & 0.099 \\\hline
Vinyl Tile                                        & 7.9 & 726 & 0.06 & 1.743 & 1.00 & 551 & 16.1 & 0.061 \\\hline
\end{tabular}
\label{Properties_FSRI_Materials_Polymers}
\end{table}


\footnotesize{$^a$ $T_{\mathrm{ign}}$ is calculated based on $k$, $
ho$, $c_{p}$, with measured times to ignition. Cases where thermal properties were not measured used assumed values.}\\
\footnotesize{$^b$ $Y_[s}$ fixed at 0.05 when measurements were not available.}\\
\begin{table}[!h]
\caption[Properties of FSRI Materials, Wood-Based materials]{Properties of FSRI Materials, Wood-Based materials ~\cite{McKinnon:FSRI2023_Data}.}
\centering
\begin{tabular}{|p{4.5cm}|p{1.0cm}|p{1.0cm}|p{1.0cm}|p{1.4cm}|p{0.8cm}|p{1.0cm}|p{1.0cm}|c|}
\hline
            & \centering$\Delta$& \centering$\rho$& \centering$k$& \centering$c_{p}$& \centering$\varepsilon$& \centering$T_{\mathrm{ign}}^{a}$&\centering$\Delta H_{c}$& $Y_{s}^{b}$$ \\
Material    & \centering$\mathrm{\left(mm\right)}$ & $\mathrm{\left(\frac{kg}{m^{3}}\right)}$ & $\mathrm{\left(\frac{W}{m\cdot K}\right)}$ & $\mathrm{\left(\frac{kJ}{(kg\cdot K}\right)}$ & $\mathrm{( - )}$ &  ($\mathrm{^{\circ}C}$)   & $\left(\mathrm{\frac{MJ}{kg}}\right)$ & $\mathrm{\left(\frac{g}{g}\right)}$ \\ \hline
\hline
Basswood Panel                                    & 19.8 & 404 & 0.10 & 1.553 & 1.00 & 551 & 15.7 & 0.005 \\\hline
Composite Deck Board                              & 13.3 & 1103 & 0.23 & 1.565 & 1.00 & 403 & 28.8 & 0.001 \\\hline
Engineered Flooring                               & 9.0 & 815 & 0.13 & 1.604 & 1.00 & 482 & 16.8 & 0.001 \\\hline
Engineered Wood Furniture                         & 12.1 & 927 & 0.22 & 2.600 & 1.00 & 364 & 17.1 & 0.003 \\\hline
Engineered Wood Table                             & 89.8 & 379 & 0.10 & 1.469 & 1.00 & 567 & 12.6 & 0.002 \\\hline
Eucalyptus Flooring                               & 15.6 & 1025 & 0.18 & 1.673 & 1.00 & 444 & 14.7 & 0.001 \\\hline
Homasote                                          & 13.3 & 448 & 0.08 & 1.546 & 1.00 & 544 & 15.6 & 0.003 \\\hline
Luan Panel                                        & 5.9 & 345 & 0.07 & 1.578 & 1.00 & 504 & 15.0 & 0.007 \\\hline
MDF                                               & 19.4 & 737 & 0.12 & 1.283 & 1.00 & 518 & 14.4 & 0.003 \\\hline
Masonite Board                                    & 3.1 & 1127 & 0.12 & 1.517 & 1.00 & 515 & 16.1 & 0.007 \\\hline
OSB                                               & 16.9 & 598 & 0.12 & 1.576 & 1.00 & 522 & 15.5 & 0.006 \\\hline
Oak Flooring                                      & 19.9 & 714 & 0.15 & 1.569 & 1.00 & 493 & 14.2 & 0.003 \\\hline
Particleboard                                     & 20.3 & 677 & 0.13 & 1.578 & 1.00 & 536 & 13.1 & 0.001 \\\hline
Pine Siding                                       & 18.9 & 328 & 0.11 & 1.838 & 1.00 & 466 & 16.9 & 0.001 \\\hline
Wood Stud                                         & 46.2 & 379 & 0.10 & 1.469 & 1.00 & 488 & 15.0 & 0.001 \\\hline
\end{tabular}
\label{Properties_FSRI_Materials_Wood-Based}
\end{table}


\footnotesize{$^a$ $T_{\mathrm{ign}}$ is calculated based on $k$, $
ho$, $c_{p}$, with measured times to ignition. Cases where thermal properties were not measured used assumed values.}\\
\footnotesize{$^b$ $Y_[s}$ fixed at 0.05 when measurements were not available.}\\
\begin{table}[!h]
\caption[Properties of JH Materials]{Properties of JH Materials~\cite{Luo:FRA2019,Lattimer:NIJ19}.}
\centering
\begin{tabular}{|p{4.5cm}|p{1.0cm}|p{1.0cm}|p{1.0cm}|p{1.4cm}|p{0.8cm}|p{1.0cm}|p{1.0cm}|c|}
\hline
            & \centering$\Delta$& \centering$\rho$& \centering$k$& \centering$c_{p}$& \centering$\varepsilon$& \centering$T_{\mathrm{ign}}^{a}$&\centering$\Delta H_{c}$& $Y_{s}^{b}$$ \\
Material    & \centering$\mathrm{\left(mm\right)}$ & $\mathrm{\left(\frac{kg}{m^{3}}\right)}$ & $\mathrm{\left(\frac{W}{m\cdot K}\right)}$ & $\mathrm{\left(\frac{kJ}{(kg\cdot K}\right)}$ & $\mathrm{( - )}$ &  ($\mathrm{^{\circ}C}$)   & $\left(\mathrm{\frac{MJ}{kg}}\right)$ & $\mathrm{\left(\frac{g}{g}\right)}$ \\ \hline
\hline
Acrylic                                           & 4.5 & 1178 & 0.24 & 0.623 & 0.88 & 387 & 24.9 & 0.033 \\\hline
Black PMMA                                        & 9.2 & 1154 & 0.12 & 1.521 & 0.95 & 374 & 23.3 & 0.006 \\\hline
CPS Balsa Facesheet                               & 15.9 & 630 & 0.39 & 0.623 & 0.70 & 437 & 11.4 & 0.041 \\\hline
CPS Plywood Facesheet                             & 12.7 & 630 & 0.39 & 0.513 & 0.70 & 544 & 10.2 & 0.020 \\\hline
Cardboard                                         & 4.1 & 128 & 0.23 & 0.689 & 0.93 & 462 & 12.0 & 0.001 \\\hline
FRP                                               & 12.7 & 1897 & 0.39 & 1.412 & 0.95 & 414 & 20.0 & 0.050 \\\hline
MDF                                               & 19.2 & 688 & 0.31 & 0.404 & 0.99 & 524 & 12.8 & 0.003 \\\hline
OSB                                               & 16.1 & 573 & 0.38 & 0.630 & 0.93 & 385 & 12.8 & 0.011 \\\hline
PC Blend                                          & 4.5 & 1320 & 0.89 & 0.666 & 0.93 & 448 & 24.5 & 0.233 \\\hline
PVC Blend                                         & 3.3 & 1314 & 0.29 & 0.424 & 0.88 & 534 & 21.4 & 0.151 \\\hline
Phenolic Resin Fiberglass Composite               & 3.3 & 1846 & 0.35 & 1.290 & 0.89 & 511 & 23.9 & 0.238 \\\hline
Plywood                                           & 6.3 & 625 & 0.29 & 3.131 & 1.00 & 266 & 21.6 & 0.006 \\\hline
Vinyl Ester Resin FRP                             & 4.5 & 1600 & 0.54 & 4.000 & 0.80 & 440 & 19.4 & 0.180 \\\hline
White Pine                                        & 19.1 & 499 & 0.31 & 0.596 & 0.90 & 421 & 12.0 & 0.015 \\\hline
White Spruce                                      & 37.2 & 430 & 0.24 & 1.104 & 0.90 & 399 & 12.0 & 0.015 \\\hline
\end{tabular}
\label{Properties_JH_Materials_All}
\end{table}


\footnotesize{$^a$ $T_{\mathrm{ign}}$ is calculated based on $k$, $
ho$, $c_{p}$, with measured times to ignition. Cases where thermal properties were not measured used assumed values.}\\
\footnotesize{$^b$ $Y_[s}$ fixed at 0.05 when measurements were not available.}\\
\begin{table}[!h]
\caption[Properties of RISE Materials, mixture materials]{Properties of RISE Materials, mixture materials ~\cite{RISE:Fire_Database}.}
\centering
\begin{tabular}{|p{4.5cm}|p{1.0cm}|p{1.0cm}|p{1.0cm}|p{1.0cm}|p{1.0cm}|c|}
\hline
            & \centering$\Delta$& \centering$\rho$& \centering$T_{\mathrm{ign}}^{a}$&\centering$\Delta H_{c}$&\centering$Y_{s}^{b}$$ & Test \# \\
Material    & \centering$\mathrm{\left(mm\right)}$ & $\mathrm{\left(\frac{kg}{m^{3}}\right)}$ &  ($\mathrm{^{\circ}C}$)   & $\left(\mathrm{\frac{MJ}{kg}}\right)$ & $\mathrm{\left(\frac{g}{g}\right)}$ & $\mathrm{( - )}$  \\ \hline
\hline
80 Wool 20 Nylon, Glue, Plywood                   & 22.0 & 576 & 275 & 14.3 & 0.050 & 1821,1822,1823,1824,1825,1826,1827,1828,1829,2206,2207,2208 \\\hline
Carpet, Glue, Aluminum Plate                      & 5.0 & 1293 & 300 & 17.7 & 0.050 & 1673,1674,1675,1676,1677,1678,2178,2179,2180 \\\hline
Fabric Vandalize Protected, Foam                  & 42.0 & 88 & 366 & 13.0 & 0.050 & 2385,2386,2387,2388,2389,2390 \\\hline
Fabric, Foam                                      & 28.0 & 164 & 514 & 19.2 & 0.050 & 1658,1659,1661,1662,1664,1665,1666,1668,1669,2222,2223,2224,2409,2410,2411 \\\hline
Fabric, Protection Layer, Foam                    & 32.0 & 124 & 348 & 14.8 & 0.050 & 1744,1745,1746,1747,1748,1749,1751,1753,1754,2216,2217,2218,2392,2393,2394,2395,2401,2402 \\\hline
FR EPS, Calcium Silicate Board                    & 25.0 & 37 & 547 & 25.4 & 0.190 & 137,138,139,140,141,142,143,144,145 \\\hline
HPL Melamine, Polyester Film                      & 13.4 & 1638 & 195 & 3.2 & 0.050 & 1716,1717,1718,1720,1721,1722,1723,1724,1725,2343,2344,2345 \\\hline
Melamine Face, Calcium Silicate Board             & 12.5 & 1055 & 572 & 8.5 & 0.003 & 133,134,135,136 \\\hline
Needle Punched Carpet, Glue, Recor Sealing        & 10.0 & 222 & 436 & 22.2 & 0.050 & 1679,1681,1682,1687,1688,1689,1690,1691,1692,2181,2182,2183,2353,2354,2355 \\\hline
PE, XLPE                                          & 40.0 & 372 & 590 & 25.8 & 0.050 & 493,494,495 \\\hline
Polyolefin, EPR                                   & 18.1 & 278 & 547 & 19.9 & 0.050 & 414,415,416 \\\hline
Polyolefin, EPR                                   & 32.2 & 278 & 547 & 19.9 & 0.050 & 407,409,410 \\\hline
Polyolefin, PA                                    & 2.5 & 632 & 549 & 22.3 & 0.050 & 516,517,518 \\\hline
Polyolefin, PA                                    & 6.0 & 632 & 476 & 22.3 & 0.050 & 513,514,515 \\\hline
Polyolefin, PP                                    & 8.7 & 513 & 493 & 25.7 & 0.050 & 446,447,448 \\\hline
Polyolefin, XLPE                                  & 18.1 & 392 & 556 & 28.4 & 0.050 & 473,474,475 \\\hline
Polyolefin, XLPE                                  & 25.0 & 392 & 553 & 28.4 & 0.050 & 484,485,486 \\\hline
Polyolefin, XLPE                                  & 38.1 & 392 & 552 & 28.4 & 0.050 & 455,456,457 \\\hline
Polyolefin, XLPE                                  & 45.0 & 392 & 552 & 28.4 & 0.050 & 464,465,466 \\\hline
Pur Rigid, Plastic Faced Steel Sheet              & 79.0 & 170 & 497 & 10.2 & 0.072 & 80,81,82,83,84,85 \\\hline
PVC, EPR                                          & 32.5 & 170 & 508 & 13.9 & 0.050 & 411,412,413 \\\hline
PVC, XLPE                                         & 17.7 & 405 & 341 & 22.4 & 0.050 & 467,468,469 \\\hline
PVC, XLPE                                         & 22.0 & 405 & 341 & 22.4 & 0.050 & 477,478,479 \\\hline
PVC, XLPE                                         & 35.0 & 405 & 341 & 22.4 & 0.050 & 490,491,492 \\\hline
PVC, XLPE                                         & 38.6 & 405 & 342 & 22.4 & 0.050 & 449,450,451 \\\hline
PVC, XLPE                                         & 46.0 & 405 & 341 & 22.4 & 0.050 & 458,459,460 \\\hline
RPPVC, EPR                                        & 16.5 & 618 & 389 & 11.5 & 0.050 & 417,418,419 \\\hline
RPPVC, PEF                                        & 4.5 & 531 & 404 & 5.1 & 0.050 & 487,488,489 \\\hline
RPPVC, PVC                                        & 14.0 & 478 & 413 & 13.8 & 0.050 & 528,529,530 \\\hline
RPPVC, XLPE                                       & 17.7 & 429 & 463 & 19.0 & 0.050 & 470,471,472 \\\hline
RPPVC, XLPE                                       & 22.5 & 429 & 461 & 19.0 & 0.050 & 480,481,482 \\\hline
RPPVC, XLPE                                       & 39.3 & 429 & 462 & 19.0 & 0.050 & 452,453,454 \\\hline
RPPVC, XLPE                                       & 45.0 & 429 & 462 & 19.0 & 0.050 & 461,462,463 \\\hline
Synthetic Rubber, Glue, Plywood                   & 15.0 & 1096 & 435 & 15.0 & 0.050 & 1806,1808,1809,1810,1811,1813,1814,1815,1816,1817,1818,1819,1820,1830,1831,1832,1833,1834,1835,1836,1837,1838,2202,2203,2204,2209,2210,2211,2380,2381,2382 \\\hline
Zhpolyolefin, PP                                  & 8.4 & 509 & 561 & 29.0 & 0.050 & 608,609,610 \\\hline
Zhpolyolefin, XLPE                                & 13.0 & 412 & 528 & 27.3 & 0.050 & 499,500,501 \\\hline
Zhpolyolefin, XLPE                                & 27.0 & 412 & 527 & 27.3 & 0.050 & 496,497,498 \\\hline
\end{tabular}
\label{Properties_RISE_Materials_Mixtures}
\end{table}


\footnotesize{$^a$ $T_{\mathrm{ign}}$ is calculated based on $k$, $
ho$, $c_{p}$, with measured times to ignition. Cases where thermal properties were not measured used assumed values.}\\
\footnotesize{$^b$ $Y_[s}$ fixed at 0.05 when measurements were not available.}\\
\begin{table}[!h]
\caption[Properties of RISE Materials, other materials]{Properties of RISE Materials, other materials ~\cite{RISE:Fire_Database}.}
\centering
\begin{tabular}{|p{4.5cm}|p{1.0cm}|p{1.0cm}|p{1.0cm}|p{1.0cm}|p{1.0cm}|c|}
\hline
            & \centering$\Delta$& \centering$\rho$& \centering$T_{\mathrm{ign}}^{a}$&\centering$\Delta H_{c}$&\centering$Y_{s}^{b}$$ & Test \# \\
Material    & \centering$\mathrm{\left(mm\right)}$ & $\mathrm{\left(\frac{kg}{m^{3}}\right)}$ &  ($\mathrm{^{\circ}C}$)   & $\left(\mathrm{\frac{MJ}{kg}}\right)$ & $\mathrm{\left(\frac{g}{g}\right)}$ & $\mathrm{( - )}$  \\ \hline
\hline
Aluminium Honey Comb Coated With HPL              & 22.7 & 514 & 537 & 17.3 & 0.050 & 1785,1786,1787,1788,1789,1790,1791,1792,1793,2362,2363,2364 \\\hline
HPL Compact                                       & 4.0 & 1610 & 500 & 13.8 & 0.050 & 1695,1696,1697,1698,1699,1701,1702,1703,1704,1705,2184,2185,2186 \\\hline
Wool Fabric Mixed Fabric                          & 0.5 & 910 & 409 & 19.3 & 0.050 & 1776,1777,1778,1779,1780,1781,1782,1783,1784,2193,2194,2195,2356,2357,2358,2359,2360,2361 \\\hline
\end{tabular}
\label{Properties_RISE_Materials_Others}
\end{table}


\footnotesize{$^a$ $T_{\mathrm{ign}}$ is calculated based on $k$, $
ho$, $c_{p}$, with measured times to ignition. Cases where thermal properties were not measured used assumed values.}\\
\footnotesize{$^b$ $Y_[s}$ fixed at 0.05 when measurements were not available.}\\
\begin{table}[!h]
\caption[Properties of RISE Materials, polymer materials]{Properties of RISE Materials, polymer materials ~\cite{RISE:Fire_Database}.}
\centering
\begin{tabular}{|p{4.5cm}|p{1.0cm}|p{1.0cm}|p{1.0cm}|p{1.0cm}|p{1.0cm}|c|}
\hline
            & \centering$\Delta$& \centering$\rho$& \centering$T_{\mathrm{ign}}^{a}$&\centering$\Delta H_{c}$&\centering$Y_{s}^{b}$$ & Test \# \\
Material    & \centering$\mathrm{\left(mm\right)}$ & $\mathrm{\left(\frac{kg}{m^{3}}\right)}$ &  ($\mathrm{^{\circ}C}$)   & $\left(\mathrm{\frac{MJ}{kg}}\right)$ & $\mathrm{\left(\frac{g}{g}\right)}$ & $\mathrm{( - )}$  \\ \hline
\hline
FR Polycarbonate                                  & 16.0 & 175 & 584 & 21.5 & 0.080 & 240,244,248,251 \\\hline
Paint GFK Polyester With Gelcoat Laminated        & 4.8 & 2022 & 355 & 10.5 & 0.050 & 1726,1727,1728,1729,1730,1731,1732,1733,1734,2336,2337,2338 \\\hline
Paint GRP Polyester With Gelcoat Laminated        & 4.8 & 2019 & 334 & 5.5 & 0.050 & 2173,2174,2175,2340,2341,2342 \\\hline
Polyester                                         & 2.1 & 408 & 604 & 23.6 & 0.050 & 543,544,545 \\\hline
Polyolefin                                        & 2.9 & 472 & 649 & 23.8 & 0.050 & 510,511,512 \\\hline
PVC                                               & 2.9 & 560 & 388 & 13.1 & 0.050 & 537,538,539 \\\hline
PVC, PVC                                          & 10.0 & 500 & 290 & 13.3 & 0.050 & 503,504,505 \\\hline
PVC, PVC                                          & 14.5 & 500 & 291 & 13.3 & 0.050 & 525,526,527 \\\hline
PVC, PVC                                          & 18.0 & 500 & 292 & 13.3 & 0.050 & 506,507,509 \\\hline
PVC, PVC                                          & 21.4 & 500 & 291 & 13.3 & 0.050 & 420,421,422 \\\hline
PVC, PVC                                          & 8.2 & 500 & 292 & 13.3 & 0.050 & 436,437,438 \\\hline
PVC, PVC                                          & 9.4 & 500 & 290 & 13.3 & 0.050 & 423,424,425 \\\hline
PVDF                                              & 1.9 & 410 & 645 & 19.8 & 0.050 & 540,541,542 \\\hline
RPPVC                                             & 2.9 & 542 & 411 & 13.0 & 0.050 & 433,434,435 \\\hline
Solid Acrylic                                     & 12.3 & 1903 & 456 & 15.1 & 0.050 & 1794,1795,1796,1797,1798,1800,1801,1804,1805,2199,2200,2201 \\\hline
Transparent Polycarbonate                         & 2.3 & 1579 & 528 & 13.2 & 0.050 & 1707,1708,1710,1711,1712,1713,1714,1715,2187,2188,2189 \\\hline
\end{tabular}
\label{Properties_RISE_Materials_Polymers}
\end{table}


\footnotesize{$^a$ $T_{\mathrm{ign}}$ is calculated based on $k$, $
ho$, $c_{p}$, with measured times to ignition. Cases where thermal properties were not measured used assumed values.}\\
\footnotesize{$^b$ $Y_[s}$ fixed at 0.05 when measurements were not available.}\\
\begin{table}[!h]
\caption[Properties of RISE Materials, Wood-Based materials]{Properties of RISE Materials, Wood-Based materials ~\cite{RISE:Fire_Database}.}
\centering
\begin{tabular}{|p{4.5cm}|p{1.0cm}|p{1.0cm}|p{1.0cm}|p{1.0cm}|p{1.0cm}|c|}
\hline
            & \centering$\Delta$& \centering$\rho$& \centering$T_{\mathrm{ign}}^{a}$&\centering$\Delta H_{c}$&\centering$Y_{s}^{b}$$ & Test \# \\
Material    & \centering$\mathrm{\left(mm\right)}$ & $\mathrm{\left(\frac{kg}{m^{3}}\right)}$ &  ($\mathrm{^{\circ}C}$)   & $\left(\mathrm{\frac{MJ}{kg}}\right)$ & $\mathrm{\left(\frac{g}{g}\right)}$ & $\mathrm{( - )}$  \\ \hline
\hline
FR Particle Board                                 & 12.0 & 517 & 364 & 7.4 & 0.049 & 158,159,160,161 \\\hline
FR Particle Board                                 & 16.0 & 517 & 368 & 7.4 & 0.049 & 146,147,148,149,150,151,72,73 \\\hline
FR Particle Board                                 & 79.0 & 517 & 381 & 7.4 & 0.049 & 162,163,164,165,166,167 \\\hline
MDF Board                                         & 12.0 & 700 & 424 & 12.2 & 0.007 & 241,243,246,249 \\\hline
Spruce                                            & 10.0 & 450 & 297 & 12.5 & 0.007 & 245,247,250 \\\hline
\end{tabular}
\label{Properties_RISE_Materials_Wood-Based}
\end{table}


\footnotesize{$^a$ $T_{\mathrm{ign}}$ is calculated based on $k$, $
ho$, $c_{p}$, with measured times to ignition. Cases where thermal properties were not measured used assumed values.}\\
\footnotesize{$^b$ $Y_[s}$ fixed at 0.05 when measurements were not available.}\\
